Repository: sbaik97/APT_analysis

# APT_analysis
The collection of APT analyses with Python

# Interfacial width measurnement
Gamma(f.c.c.)/gamma-prime (L12) precipitate interface measurment

* Example of interfacial width measurements for Ni, Al, Cr, Re

File: Interfacial_width/data/Re_700_16h.csv
distance,Ni,Ni_Err,Al,Al_Err,Cr,Cr_Err,Re,Re_Err
-3.100004911,79.79098234,0.055347563,5.887125291,0.032561783,11.58110431,0.044057122,2.740788059,0.022478726
-2.900004864,79.83173077,0.055644266,5.930192308,0.03275351,11.54653846,0.044318153,2.691538462,0.022442639
-2.700004816,79.89740057,0.056068173,5.839673216,0.03280592,11.52257011,0.044669892,2.740356103,0.02283988
-2.500004768,79.92028735,0.056494613,5.93565033,0.033058844,11.49429402,0.044980736,2.6497683,0.023061797
-2.300004721,79.87876378,0.057102339,5.869285607,0.033478747,11.5592325,0.045540904,2.692718118,0.023055737
-2.100004673,80.12525402,0.057638385,5.614042532,0.033636494,11.55521208,0.046016102,2.705491373,0.0233535
-1.900004625,79.82888073,0.058498212,5.912880486,0.03438446,11.60410499,0.046689524,2.654133788,0.023432452
-1.700004578,80.04317077,0.058867595,5.815038181,0.034469537,11.5003471,0.046988831,2.641443943,0.023619796
-1.50000453,79.99329429,0.059810344,5.941257991,0.035342764,11.41736332,0.047546541,2.648084403,0.024004899
-1.300004482,80.14250074,0.060547655,6.000868112,0.036187521,11.24986466,0.047958078,2.606766482,0.023956589
-1.100004435,79.87329237,0.061935734,6.398138758,0.037802732,11.24619698,0.048803442,2.48237189,0.024034169
-0.900004447,79.86691716,0.062881188,6.846438337,0.039601735,10.86179254,0.048793822,2.424851966,0.024120947
-0.700004458,79.42180704,0.064256482,7.694134472,0.042001371,10.55260653,0.049009673,2.331451954,0.024071807
-0.50000447,79.0090982,0.06580486,8.770504019,0.045304197,10.00939428,0.048753886,2.211003499,0.023727202
-0.300004482,78.85716634,0.067588623,9.633394526,0.04883881,9.393374798,0.048290557,2.116064334,0.023822732
-0.100004479,78.04826587,0.069892939,11.19085093,0.053232599,8.777557282,0.047780968,1.98332592,0.023543134
0.099995524,77.33807724,0.072086342,12.71587132,0.057326651,8.062856719,0.046881111,1.883194722,0.023527564
0.299995542,76.67973645,0.074351615,14.09551014,0.061281778,7.486850174,0.046198146,1.737903238,0.022939242
0.49999553,75.96160144,0.076885448,15.47177537,0.065146609,6.948013378,0.045684836,1.618609816,0.022672869
0.699995518,75.62619479,0.078973,16.47307608,0.068230954,6.397793981,0.045013109,1.502935156,0.02238013
0.899995506,75.53296961,0.081594183,16.88412861,0.071345185,6.124223248,0.045260059,1.458678525,0.022783206
1.099995494,75.39463127,0.08341446,17.36505071,0.07347814,5.852927023,0.045338281,1.38739099,0.022671396
1.299995542,75.16591317,0.085516179,17.71391422,0.075584084,5.693544469,0.045864408,1.426628143,0.023390715
1.499995589,75.37203118,0.087548091,17.70595911,0.077565965,5.577990288,0.046634011,1.344019423,0.023398702
1.699995637,75.02015475,0.089987784,18.14429553,0.079980616,5.497895116,0.047510119,1.337654608,0.023945001
1.899995685,75.20816839,0.092108277,17.97030941,0.081951694,5.431033698,0.048342312,1.390488502,0.024710682
2.099995613,75.17105326,0.094765519,17.98675263,0.084321962,5.45445797,0.049812944,1.38773613,0.025293087
2.299995661,74.97928066,0.097041151,18.23051178,0.086363416,5.446801209,0.050981023,1.343406358,0.025862258
2.499995708,75.2152936,0.099856787,17.94668528,0.08894358,5.438771035,0.052449284,1.399250083,0.026190225
2.699995756,75.10990754,0.102914069,18.10457306,0.091749374,5.426826505,0.053922477,1.358692893,0.027050245
2.899995804,75.41646421,0.105459608,17.98549499,0.094067029,5.292109825,0.054832545,1.305930978,0.027805873
3.099995852,75.28926361,0.109176054,17.9804723,0.097202448,5.343208231,0.056923942,1.387055854,0.029602743

File: Interfacial_width/data/Re_700_1h.csv
distance,Ni,Ni_Err,Al,Al_Err,Cr,Cr_Err,Re,Re_Err
-2.300004721,79.81801015,0.05781709,7.50963666,0.037985278,10.38713934,0.042752095,2.285213853,0.020939573
-2.100004673,79.82799765,0.059430023,7.508455313,0.038818658,10.38960769,0.04395442,2.273939344,0.021474271
-1.900004625,79.77863368,0.061421591,7.470337636,0.040122189,10.4438459,0.045293066,2.307182776,0.022234435
-1.700004578,79.85780982,0.063455998,7.357618939,0.04174273,10.49490549,0.046868997,2.289665752,0.022873299
-1.50000453,79.81719301,0.065856784,7.567684263,0.043775065,10.36085765,0.048217794,2.25426508,0.023486161
-1.300004482,79.69706068,0.068679775,7.832487279,0.046534036,10.2544221,0.049776417,2.216029938,0.024153672
-1.100004435,79.31936202,0.07181887,8.458995542,0.049910112,10.00994056,0.051243793,2.211701876,0.025109322
-0.900004447,79.00922314,0.075803356,9.116079717,0.054594423,9.664066484,0.052582424,2.210630663,0.026165817
-0.700004458,78.61739037,0.080145873,9.89803811,0.059702193,9.340590807,0.054166266,2.143980708,0.026961217
-0.50000447,77.87068925,0.08543844,11.1590691,0.066349952,8.915279625,0.055703406,2.054962019,0.027732219
-0.300004482,77.25268219,0.09123518,12.39813728,0.073631099,8.41837275,0.057147944,1.930807779,0.028321626
-0.100004479,76.50030814,0.097728349,13.93618382,0.081015742,7.689174147,0.057983793,1.874333894,0.029515846
0.099995524,75.9128455,0.105427377,15.02686591,0.08970541,7.196591368,0.059566663,1.863697218,0.031171694
0.299995542,75.39973951,0.113358844,16.17236795,0.098533019,6.676122588,0.061453717,1.751769954,0.032299107
0.49999553,75.19058976,0.12280439,17.06402422,0.107195802,6.021033088,0.06261112,1.724352935,0.03426389
0.699995518,74.89034982,0.134341385,17.65776449,0.118778882,5.813986014,0.067598452,1.637899673,0.03608955
0.899995506,74.86417755,0.147485873,17.93298162,0.130800494,5.467632804,0.070431429,1.735208023,0.040453053
1.099995494,74.7383171,0.162652282,18.3896681,0.145175375,5.136955265,0.076419442,1.735059531,0.044393903
1.299995542,75.08691178,0.181161287,17.99321854,0.160791983,5.240664191,0.083418338,1.679205493,0.0466681
1.499995589,74.65116821,0.209952907,18.43705415,0.187473546,5.302137391,0.09398303,1.60964025,0.052783058
1.699995637,74.70574015,0.247976226,18.46204852,0.22120318,5.162011694,0.106788693,1.670199632,0.061851664
1.899995685,74.75685016,0.305232762,18.39601172,0.272575528,5.267733788,0.125619331,1.579404336,0.073594022
2.099995613,74.60427662,0.395367617,18.62727609,0.354526994,5.138212787,0.156546033,1.63023451,0.086804036
2.299995661,74.22020733,0.546831663,19.07047841,0.49308509,5.0556539,0.195488028,1.653660352,0.119381146
2.499995708,74.7504547,0.78546796,18.5962883,0.69650019,4.904842952,0.268642472,1.748414049,0.163032749
2.699995756,74.5,1.144271621,18.79740653,1.02019731,5.05638262,0.41683427,1.646210845,0.203595206
2.899995804,73.9410596,1.788300776,19.38519738,1.643524011,4.958100559,0.573645657,1.715642458,0.352829433
